Repository: umag/resinsim

# resinsim

**resinsim simulates the physics of a resin 3D print — peel forces, suction,
cure depth, thermals, shrinkage strain, and residual stress — from a sliced
build file, so you can answer "will this job print safely?" before burning
resin.** It produces a per-layer risk assessment with safety factors, failure
predictions, and calibration against real force-sensor data.

Supported inputs: `.ctb` (encrypted slicer format), `.nanodlp` (Athena II
with embedded force logs), `.stl` (geometry-only, no slicer metadata).

## Quick start

```sh
cargo build --workspace
cargo run -p resinsim-inspect -- sim \
    --file model.ctb --resin generic_standard \
    --printer generic_msla_4k --out model.sim.json
cargo run -p resinsim-inspect -- report health --in model.sim.json
cargo run -p resinsim-viz                       # pre-flight dashboard
cargo nextest run                               # test suite
```

The two-step pipeline (`sim` then `report health`) is the primary workflow.
`sim` produces a `sim.json` envelope; every downstream consumer reads that
envelope, not raw slicer files.

## Feature matrix

resinsim has three capability tiers, controlled by Cargo feature flags:

| Capability | T1 (default) | T2 (`field-sim`) | GPU (`gpu`) |
|---|:---:|:---:|:---:|
| Per-layer peel force | x | x | x |
| Suction / cavity detection | x | x | x |
| Z-axis deflection | x | x | x |
| Lumped thermal model | x | x | x |
| Safety factor / failure prediction | x | x | x |
| Print time breakdown | x | x | x |
| NanoDLP import + calibration | x | x | x |
| 3D voxel cure field | | x | x |
| Photoinitiator depletion | | x | x |
| Light crosstalk convolution | | x | x |
| Shrinkage strain / residual stress | | x | x |
| Spatial thermal diffusion (FTCS) | | x | x |
| Binary sidecar persistence | | x | x |
| wgpu compute shader dispatch | | | x |

Build with features:

```sh
cargo build --workspace --features resinsim-inspect/field-sim   # T2
cargo build --workspace --features resinsim-inspect/gpu         # GPU (implies T2)
```

## CLI reference

### `resinsim sim`

Produces a `sim.json` envelope from a sliced input.

Key flags: `--file <CTB|NANODLP>` or `--stl <STL>`, `--resin <name>`,
`--printer <name>`, `--out <path>`, `--voxel-cure-mm <mm>` (T2),
`--gpu` (GPU tier). Resin and printer names resolve via the
[ADR-0004](docs/adr/0004-cli-profile-loading.md) 4-stage data-dir chain.

### `resinsim report health`

Full print risk assessment from a `sim.json` envelope.

Key flags: `--in <sim.json>`, `--json`.

### `resinsim inspect <domain>`

Single-domain inspectors for interactive exploration:

| Subcommand | Purpose |
|---|---|
| `cure` | Cure depth from Beer-Lambert equation |
| `force` | Peel force for a given cross-section |
| `thermal` | Vat temperature and viscosity drift |
| `zaxis` | Z-axis deflection and effective layer height |
| `athena` | Query Athena II force sensor CSV data |
| `layers` | Per-layer data from a sliced file |
| `calibrate` | NanoDLP job simulation vs real force log |
| `field` | 2D slice through a Tier-2 voxel field (T2) |

Run `resinsim inspect <subcommand> --help` for per-domain flags.

## Data flow

```
 Inputs                   Simulation              Consumers
 ──────                   ──────────              ─────────
 .ctb / .nanodlp / .stl ─┐
                          ├─► resinsim sim ─┬─► sim.json ──────► report health
 printers/*.toml ─────────┘                │                  ► resinsim-viz
 resins/*.toml ───────────┘                └─► fields.bin     ► inspect field
                                               (T2 sidecar)
```

`sim.json` is the canonical interchange format
([ADR-0015](docs/adr/0015-sim-json-canonical-interchange.md)). When
`--voxel-cure-mm` is set, a paired `fields.bin` binary sidecar carries the
four voxel fields (cure, photoinitiator, strain, stress) plus the thermal
field ([ADR-0019](docs/adr/0019-voxel-field-on-disk-persistence.md)).

## Architecture

Rust workspace with three crates:

| Crate | Binary | Role |
|---|---|---|
| `resinsim-core` | (library) | Physics simulation: entities, value objects, domain services, repositories, I/O adapters |
| `resinsim-inspect` | `resinsim` | CLI for running simulations, generating reports, and inspecting domains |
| `resinsim-viz` | `resinsim-viz` | Bevy/egui pre-flight dashboard: time-series plots, per-layer stats, 3D geometry viewer |

Supporting directories:

- `data/` — printer profiles, calibrated resin profiles, test fixtures
- `docs/adr/` — architecture decision records (see below)
- `docs/kb/` — knowledge base entries (physics sources and references)
- `docs/patterns/` — implementation patterns and anti-patterns
- `spec/uat/` — acceptance test specifications
- `schemas/` — data schemas (sim.json zod definitions)

## Conventions

- `unwrap()` is denied workspace-wide
  ([ADR-0003](docs/adr/0003-unwrap-policy.md)). Use `.expect("justification")`
  where infallibility is provable.

File: data/resins/elegoo_ceramic_grey_v2.toml
# Elegoo Ceramic Grey V2
# Sources: Elegoo published mechanical specs (tensile_strength_mpa)
# Optical/adhesion values estimated from ceramic-filled resin literature
# Calibrate penetration_depth_um and peel_adhesion_kpa with Athena II data

name = "Elegoo Ceramic Grey V2"

# Optical (Beer-Lambert) — ceramic particles scatter, shallower than generic
penetration_depth_um = 145.0
critical_energy_mj_cm2 = 5.5

# Mechanical — Elegoo published spec
tensile_strength_mpa = 38.0
peel_adhesion_kpa = 9.5            # ceramic-filled: lower FEP adhesion than standard 13.0
ref_lift_speed_mm_min = 60.0       # measurement speed for peel_adhesion_kpa (KB-112, ADR-0005 §3)

# Shrinkage — ceramic-constrained
linear_shrinkage_pct = 0.9

# Linear elasticity (post-cure) — KB-163. INTENTIONALLY OMITTED — ceramic-
# filled formulations diverge significantly from the photopolymer literature
# midpoint (E ≈ 2000 MPa) because ceramic filler reinforces the matrix.
# Without measured data the conservative path is to let the strain/stress
# predictor surface the "uncalibrated moduli (±50% E, ±0.05 ν)" caveat in
# every emitted FailureEvent rather than encode a guess here. TODO: calibrate
# via Athena II tensile measurement on a printed test bar.
# youngs_modulus_mpa = ?
# poissons_ratio = ?

# Thermal/Viscosity — higher viscosity from ceramic filler
viscosity_mpa_s = 350.0
reference_temp_c = 25.0
activation_energy_kj_mol = 52.0

# Density — ceramic filler increases density
density_g_cm3 = 1.25

# Thermal safety thresholds
degradation_temp_c = 50.0
min_safe_temp_c = 15.0

# Recipe (ADR-0005 Axis 2b) — ceramic-filled resin needs thinner layers + longer cure.
# Sources: Mag's calibrated value (30 µm) — ceramic particles scatter UV and the
# Dp=145 µm penetration depth supports thinner layers than the original 40 µm
# estimate. Higher viscosity (KB-141) slows peel, so 30 µm + the longer cure
# below is the calibrated operating point. Elegoo vendor recommendations for
# ceramic-filled Mars-class resins.

# Thermal material properties (ADR-0020 / t2f4 thermal diffusion).
# Ceramic-filled: slightly higher conductivity from the ceramic phase
# but specific heat tracks the polymer matrix.
thermal_conductivity_w_mk = 0.25
specific_heat_j_kgk = 1600.0
convective_top_h_w_m2k = 10.0   # still-air natural convection at resin top

[recipe]
layer_height_um = 30.0
bottom_layer_count = 8
transition_layers = 4
normal_exposure_sec = 3.2
bottom_exposure_sec = 35.0
wait_before_cure_sec = 0.8
wait_before_release_sec = 1.5
wait_after_release_sec = 0.0
lift_speed_mm_min = 50.0
lift_cycle_sec = 8.5
lift_distance_mm = 5.0
